Repository: ankush-kumar-mishra/Robustness_Analysis

# Robustness_Analysis
Code for Robustness analysis

File: DOE_1CN_avg_keep.csv
set,donor_ratio,concentration,spinspeed,annealing_t,sol_add_v_perc,pce,voc,jsc,ff,status,filter_trial,round
1,0.5,8,800,55,0,12.1669,0.8357,22.8446,0.6352,accept,accept,1
2,0.5,12,1500,70,0.5,10.888,0.82,20.3818,0.6487,accept,accept,1
3,0.5,16,2500,90,1,5.8419,0.7986,14.0463,0.5304,accept,accept,1
4,0.5,20,4500,110,2,9.5672,0.7925,19.0338,0.6359,accept,accept,1
5,0.5,22,6000,130,5,10.1539,0.7482,21.3647,0.6322,accept,accept,1
6,0.8,8,2500,70,2,4.5097,0.7517,9.2128,0.6448,accept,accept,1
7,0.8,12,4500,90,5,2.2445,0.8288,5.8797,0.466,accept,accept,1
8,0.8,16,6000,110,0,11.0734,0.8181,22.1065,0.6084,accept,accept,1
9,0.8,20,800,130,0.5,10.5511,0.7971,24.0929,0.5476,accept,accept,1
10,0.8,22,1500,55,1,11.9897,0.83,23.3522,0.6125,accept,accept,1
11,1,8,6000,90,0.5,7.0274,0.788,13.4624,0.6595,accept,accept,1
12,1,12,800,110,1,1.4477,0.7733,4.6933,0.393,accept,accept,1
13,1,16,1500,130,2,0.2717,0.8067,1.944,0.1633,accept,accept,1
14,1,20,2500,55,5,11.3317,0.8367,23.398,0.5737,accept,accept,1
15,1,22,4500,70,0,12.4778,0.8432,23.3368,0.6319,accept,accept,1
16,1.2,8,1500,110,5,7.928,0.8143,16.6066,0.5854,accept,accept,1
17,1.2,12,2500,130,0,11.3922,0.8245,21.5456,0.6389,accept,accept,1
18,1.2,16,4500,55,0.5,13.8985,0.8775,22.6585,0.6945,accept,accept,1
19,1.2,20,6000,70,1,10.2567,0.8033,20.927,0.6025,accept,accept,1
20,1.2,22,800,90,2,5.2753,0.84,17.6613,0.3523,accept,accept,1
21,1.5,8,4500,130,1,9.4886,0.8138,16.889,0.6858,accept,accept,1
22,1.5,12,6000,55,2,10.948,0.8408,18.516,0.6993,accept,accept,1
23,1.5,16,800,70,5,9.1685,0.8,21.2766,0.535,accept,accept,1
24,1.5,20,1500,90,0,7.7256,0.83,20.249,0.4568,accept,accept,1
25,1.5,22,2500,110,0.5,10.8024,0.8133,22.2833,0.5929,accept,accept,1
26,0.25,16,2500,55,0,9.4076,0.8367,21.1342,0.5262,accept,accept,2
27,0.2,24,6000,130,0,6.9495,0.7917,18.2137,0.4772,accept,accept,2
28,0.2,28,6000,130,0,6.5778,0.782,17.4094,0.4784,accept,accept,2
29,0.4,24,6000,130,0,7.7932,0.798,20.8906,0.4632,accept,accept,2
30,0.4,28,6000,130,0,7.3197,0.795,19.7877,0.4607,accept,accept,2
31,0.5,22,2500,130,0,7.3952,0.796,19.0202,0.4836,accept,accept,2
32,0.8,22,6000,130,0,7.5208,0.8,20.0448,0.4638,accept,accept,2
33,0.25,6,600,45,0,9.1265,0.8262,15.7937,0.683,accept,accept,3
34,1,14,3300,87.5,2.5,2.3288,0.8383,6.8392,0.3955,accept,accept,3
35,1.38,10,1950,66.2,3.75,9.9802,0.812,21.6122,0.5568,accept,accept,3
36,0.625,18,4650,109,1.25,9.1052,0.83,18.3878,0.5938,accept,accept,3
37,0.812,12,5320,98.1,1.88,7.2234,0.756,15.1206,0.616,accept,accept,3
38,1.56,20,2620,55.6,4.38,3.8475,0.745,12.9993,0.3862,accept,accept,3
39,1.19,8,3980,119,3.12,4.593,0.796,8.6972,0.649,accept,accept,3
40,0.438,16,1280,76.9,0.625,9.7248,0.85,19.8588,0.5622,accept,accept,3
41,0.531,11,2960,125,2.81,3.8008,0.796,8.2558,0.5644,accept,accept,3
42,1.28,19,5660,82.2,0.312,12.6302,0.836,22.6744,0.6502,accept,accept,3
43,1.66,7,1610,103,1.56,4.7026,0.79,9.2632,0.6276,accept,accept,3
44,0.906,15,4310,60.9,4.06,0.8482,0.875,2.6388,0.3585,accept,accept,3
45,0.719,9,3640,71.6,4.69,0.9145,0.765,2.6828,0.4322,accept,accept,3
46,1.47,17,938,114,2.19,1.2178,0.8012,4.0492,0.3642,accept,accept,3
47,1.09,13,4990,50.3,0.938,5.4352,0.798,13.4554,0.4896,accept,accept,3
48,0.344,21,2290,92.8,3.44,3.6554,0.832,8.6878,0.4892,accept,accept,3
49,0.391,13.5,4140,84.8,1.41,3.095,0.83,7.4956,0.4856,accept,accept,3
50,1.14,21.5,1440,127,3.91,4.8288,0.7483,14.1248,0.4463,accept,accept,3
51,1.52,9.5,5490,63.6,2.66,7.4,0.8367,12.952,0.6663,accept,accept,3
52,0.766,17.5,2790,106,0.156,11.117,0.816,21.6396,0.6146,accept,accept,3
53,0.953,7.5,2120,117,0.781,3.8928,0.8133,9.2367,0.5018,accept,accept,3
54,1.7,15.5,4820,74.2,3.28,6.197,0.76,19.37,0.411,accept,accept,3
55,1.33,11.5,769,95.5,4.53,0.8005,0.7825,3.0585,0.324,accept,accept,3
56,0.578,19.5,3470,53,2.03,0.3922,0.8625,2.6218,0.1658,accept,accept,3
57,0.484,8.5,5160,90.2,4.22,4.0596,0.732,8.2636,0.6554,accept,accept,3
58,1.23,16.5,2460,47.7,1.72,5.737,0.795,16.0735,0.4395,accept,accept,3
59,1.61,12.5,3810,111,0.469,7.5074,0.754,19.7746,0.4922,accept,accept,3
60,0.859,20.5,1110,68.9,2.97,0.0646,0.87,0.3954,0.1832,accept,accept,3
61,0.672,10.5,1780,58.3,3.59,0.3128,0.87,1.4852,0.2262,accept,accept,3
62,1.42,18.5,4480,101,1.09,8.1688,0.71,18.8636,0.5962,accept,accept,3
63,1.05,6.5,3130,79.5,2.34,5.1904,0.758,10.3126,0.6482,accept,accept,3
64,0.297,14.5,5830,122,4.84,1.4708,0.796,4.7872,0.376,accept,accept,3

File: DOE_Ace.csv (part 1 of 2)
round,set,id,trial,donor_ratio,concentration,annealing_t,spinspeed,sol_add_v_perc,date,channel,pce,jsc,voc,ff,status,filter_trial,distance,distance_log,design
1,15,na,C,1,22,70,4500,0,20220208,C,919,-1230,0.9,0.787,REJECT,ACCEPT,,,sdoe
1,8,na,D,0.8,16,110,6000,0,20220222,B,216,-440,0.75,0.64,REJECT,ACCEPT,,,sdoe
1,12,na,C,1,12,110,800,1,20220126,D,17.7,20.6,1,0.812,REJECT,ACCEPT,,,sdoe
1,17,na,B,1.2,12,130,2500,0,20211006,C,13.5,24.3,0.8,0.668,ACCEPT,ACCEPT,,,sdoe
1,2,na,A,0.5,12,70,1500,0.5,20210914,C,13.4,25,0.81,0.628,ACCEPT,ACCEPT,,,sdoe
2,42,na,A,0.391,13.5,84.8,4140,1.41,20240709,f,13.205,25.449,0.82,0.618,accept,accept,,,sobol32
2,27,na,A,1,14,87.5,3300,2.5,20240703,c,13.074,22.978,0.82,0.677,accept,accept,,,sobol32
2,42,na,A,0.391,13.5,84.8,4140,1.41,20240709,e,12.961,24.742,0.82,0.624,accept,accept,,,sobol32
1,2,na,B,0.5,12,70,1500,0.5,20210929,F,12.9,21.8,0.82,0.683,ACCEPT,ACCEPT,,,sdoe
1,19,na,D,1.2,20,70,6000,1,20220517,C,12.9,23.9,0.84,0.611,ACCEPT,ACCEPT,,,sdoe
2,42,na,A,0.391,13.5,84.8,4140,1.41,20240709,c,12.847,23.355,0.82,0.655,accept,accept,,,sobol32
1,20,na,A,1.2,22,90,800,2,20210928,C,12.8,22.1,0.84,0.664,ACCEPT,REJECT,,,sdoe
1,3,na,B,0.5,16,90,2500,1,20210929,C,12.8,27,0.79,0.572,ACCEPT,ACCEPT,,,sdoe
1,8,na,D,0.8,16,110,6000,0,20220222,C,12.8,23.7,0.81,0.654,ACCEPT,ACCEPT,,,sdoe
1,8,na,B,0.8,16,110,6000,0,20211005,F,12.6,23.1,0.8,0.649,ACCEPT,ACCEPT,,,sdoe
1,8,na,D,0.8,16,110,6000,0,20220222,F,12.6,24.5,0.81,0.624,ACCEPT,ACCEPT,,,sdoe
2,40,na,A,1.09,13,50.3,4990,0.938,20240709,c,12.598,22.878,0.85,0.632,accept,accept,,,sobol32
2,42,na,A,0.391,13.5,84.8,4140,1.41,20240709,b,12.584,23.501,0.82,0.637,accept,accept,,,sobol32
2,27,na,A,1,14,87.5,3300,2.5,20240703,b,12.551,22.746,0.82,0.657,accept,accept,,,sobol32
1,18,na,B,1.2,16,55,4500,0.5,20211006,C,12.5,22.1,0.82,0.662,ACCEPT,ACCEPT,,,sdoe
1,8,na,A,0.8,16,110,6000,0,20210914,C,12.4,24.2,0.82,0.594,ACCEPT,ACCEPT,,,sdoe
1,1,na,D,0.5,8,55,800,0,20220215,E,12.4,25.2,0.82,0.584,ACCEPT,REJECT,,,sdoe
2,35,na,A,1.28,19,82.2,5660,0.312,20240705,c,12.265,24.124,0.84,0.591,accept,accept,,,sobol32
2,40,na,A,1.09,13,50.3,4990,0.938,20240709,b,12.253,22.885,0.85,0.615,accept,accept,,,sobol32
1,2,na,B,0.5,12,70,1500,0.5,20210929,E,12.2,22.5,0.82,0.631,ACCEPT,ACCEPT,,,sdoe
1,17,na,B,1.2,12,130,2500,0,20211006,B,12.2,23.9,0.79,0.62,ACCEPT,ACCEPT,,,sdoe
2,42,na,A,0.391,13.5,84.8,4140,1.41,20240709,a,12.119,23.676,0.82,0.609,accept,accept,,,sobol32
1,24,na,A,1.5,20,90,1500,0,20211005,C,12.1,23.3,0.83,0.595,ACCEPT,ACCEPT,,,sdoe
1,2,na,C,0.5,12,70,1500,0.5,20220119,F,12.1,21.5,0.81,0.664,ACCEPT,ACCEPT,,,sdoe
1,20,na,A,1.2,22,90,800,2,20210928,B,12,21.8,0.84,0.626,ACCEPT,REJECT,,,sdoe
1,2,na,C,0.5,12,70,1500,0.5,20220119,C,12,22,0.81,0.64,ACCEPT,ACCEPT,,,sdoe
1,22,na,A,1.5,12,55,6000,2,20210928,C,11.9,20.7,0.82,0.669,ACCEPT,ACCEPT,,,sdoe
1,8,na,B,0.8,16,110,6000,0,20211005,C,11.9,22.5,0.8,0.627,ACCEPT,ACCEPT,,,sdoe
2,42,na,A,0.391,13.5,84.8,4140,1.41,20240709,d,11.826,23.243,0.82,0.606,accept,accept,,,sobol32
1,3,na,B,0.5,16,90,2500,1,20210929,B,11.8,26.6,0.79,0.534,ACCEPT,ACCEPT,,,sdoe
1,8,na,B,0.8,16,110,6000,0,20211005,E,11.8,23.3,0.8,0.599,ACCEPT,ACCEPT,,,sdoe
2,27,na,A,1,14,87.5,3300,2.5,20240703,a,11.702,21.972,0.83,0.626,accept,accept,,,sobol32
1,22,na,A,1.5,12,55,6000,2,20210928,B,11.7,22,0.83,0.613,ACCEPT,ACCEPT,,,sdoe
1,18,na,B,1.2,16,55,4500,0.5,20211006,B,11.7,21.8,0.82,0.63,ACCEPT,ACCEPT,,,sdoe
2,35,na,A,1.28,19,82.2,5660,0.312,20240705,b,11.623,23.974,0.84,0.563,accept,accept,,,sobol32
1,10,na,A,0.8,22,55,1500,1,20210915,C,11.6,23.7,0.82,0.568,ACCEPT,ACCEPT,,,sdoe
1,2,na,B,0.5,12,70,1500,0.5,20210929,B,11.6,20.1,0.83,0.659,ACCEPT,ACCEPT,,,sdoe
2,35,na,A,1.28,19,82.2,5660,0.312,20240705,a,11.596,24.465,0.85,0.544,accept,accept,,,sobol32
2,37,na,A,0.906,15,60.9,4310,4.06,20240709,f,11.582,23.069,0.81,0.605,accept,accept,,,sobol32
1,2,na,A,0.5,12,70,1500,0.5,20210914,B,11.5,23.7,0.8,0.574,ACCEPT,ACCEPT,,,sdoe
1,2,na,C,0.5,12,70,1500,0.5,20220119,E,11.5,21.9,0.81,0.618,ACCEPT,ACCEPT,,,sdoe
1,8,na,D,0.8,16,110,6000,0,20220222,E,11.5,24.2,0.82,0.566,ACCEPT,ACCEPT,,,sdoe
1,18,na,D,1.2,16,55,4500,0.5,20220308,F,11.5,22.5,0.81,0.608,ACCEPT,ACCEPT,,,sdoe
1,19,na,D,1.2,20,70,6000,1,20220517,B,11.5,23.4,0.83,0.564,ACCEPT,ACCEPT,,,sdoe
2,29,na,A,0.625,18,109,4650,1.25,20240703,c,11.462,22.571,0.82,0.604,accept,accept,,,sobol32
2,55,na,A,1.42,18.5,101,4480,1.09,20240716,c,11.462,21.656,0.83,0.628,accept,accept,,,sobol32
2,40,na,A,1.09,13,50.3,4990,0.938,20240709,d,11.401,21.303,0.85,0.615,accept,accept,,,sobol32
1,2,na,C,0.5,12,70,1500,0.5,20220119,B,11.4,22.5,0.81,0.591,ACCEPT,ACCEPT,,,sdoe
1,1,na,D,0.5,8,55,800,0,20220215,B,11.4,22,0.83,0.609,ACCEPT,REJECT,,,sdoe
1,17,na,D,1.2,12,130,2500,0,20220517,C,11.4,23.3,0.78,0.596,ACCEPT,ACCEPT,,,sdoe
2,29,na,A,0.625,18,109,4650,1.25,20240703,f,11.38,22.679,0.81,0.605,accept,accept,,,sobol32
1,5,na,B,0.5,22,130,6000,5,20210929,C,11.3,24.5,0.76,0.579,ACCEPT,ACCEPT,,,sdoe
1,3,na,D,0.5,16,90,2500,1,20220215,C,11.3,23.3,0.8,0.593,ACCEPT,ACCEPT,,,sdoe
1,8,na,B,0.8,16,110,6000,0,20211005,D,11.2,24.3,0.8,0.55,ACCEPT,ACCEPT,,,sdoe
1,15,na,B,1,22,70,4500,0,20211006,C,11.2,21.6,0.82,0.607,ACCEPT,ACCEPT,,,sdoe
1,17,na,B,1.2,12,130,2500,0,20211006,A,11.2,23.1,0.8,0.579,ACCEPT,ACCEPT,,,sdoe
1,1,na,D,0.5,8,55,800,0,20220215,A,11.2,22.3,0.83,0.59,ACCEPT,REJECT,,,sdoe
1,22,na,D,1.5,12,55,6000,2,20220517,F,11.2,19.9,0.84,0.634,ACCEPT,ACCEPT,,,sdoe
2,37,na,A,0.906,15,60.9,4310,4.06,20240709,e,11.151,23.052,0.81,0.583,accept,accept,,,sobol32
2,29,na,A,0.625,18,109,4650,1.25,20240703,b,11.15,22.61,0.82,0.587,accept,accept,,,sobol32
1,20,na,A,1.2,22,90,800,2,20210928,A,11.1,21.7,0.85,0.577,ACCEPT,REJECT,,,sdoe
1,24,na,A,1.5,20,90,1500,0,20211005,B,11.1,23.1,0.83,0.551,ACCEPT,ACCEPT,,,sdoe
1,2,na,B,0.5,12,70,1500,0.5,20210929,D,11.1,21.9,0.83,0.582,ACCEPT,ACCEPT,,,sdoe
1,22,na,D,1.5,12,55,6000,2,20220517,C,11.1,20.1,0.84,0.625,ACCEPT,ACCEPT,,,sdoe
2,45,na,A,0.766,17.5,106,2790,0.156,20240710,c,11.089,22.071,0.81,0.605,accept,accept,,,sobol32
1,24,na,A,1.5,20,90,1500,0,20211005,F,11,20.1,0.83,0.627,ACCEPT,ACCEPT,,,sdoe
1,7,na,B,0.8,12,90,4500,5,20211005,C,11,19.5,0.81,0.663,ACCEPT,REJECT,,,sdoe
1,17,na,B,1.2,12,130,2500,0,20211006,F,11,20.3,0.79,0.656,ACCEPT,ACCEPT,,,sdoe
1,19,na,C,1.2,20,70,6000,1,20220208,F,11,21.3,0.82,0.601,ACCEPT,ACCEPT,,,sdoe
1,1,na,D,0.5,8,55,800,0,20220215,D,11,23,0.83,0.561,ACCEPT,REJECT,,,sdoe
1,8,na,A,0.8,16,110,6000,0,20210914,B,10.9,24.3,0.78,0.547,ACCEPT,ACCEPT,,,sdoe
1,22,na,A,1.5,12,55,6000,2,20210928,A,10.9,21.9,0.83,0.574,ACCEPT,ACCEPT,,,sdoe
1,8,na,B,0.8,16,110,6000,0,20211005,B,10.9,22.4,0.81,0.574,ACCEPT,ACCEPT,,,sdoe
1,12,na,D,1,12,110,800,1,20220308,C,10.9,21.9,0.78,0.612,ACCEPT,REJECT,,,sdoe
2,45,na,A,0.766,17.5,106,2790,0.156,20240710,f,10.884,22.573,0.81,0.581,accept,accept,,,sobol32
2,40,na,A,1.09,13,50.3,4990,0.938,20240709,e,10.839,20.677,0.85,0.602,accept,accept,,,sobol32
2,37,na,A,0.906,15,60.9,4310,4.06,20240709,c,10.834,20.858,0.82,0.618,accept,accept,,,sobol32
2,28,na,A,1.38,10,66.2,1950,3.75,20240703,f,10.808,21.63,0.81,0.602,accept,accept,,,sobol32
1,8,na,A,0.8,16,110,6000,0,20210914,A,10.8,25.2,0.81,0.504,ACCEPT,ACCEPT,,,sdoe
1,20,na,A,1.2,22,90,800,2,20210928,F,10.8,19.2,0.84,0.642,ACCEPT,REJECT,,,sdoe
1,2,na,B,0.5,12,70,1500,0.5,20210929,A,10.8,19.7,0.83,0.629,ACCEPT,ACCEPT,,,sdoe
1,3,na,B,0.5,16,90,2500,1,20210929,A,10.8,26.4,0.79,0.49,ACCEPT,ACCEPT,,,sdoe
1,18,na,B,1.2,16,55,4500,0.5,20211006,F,10.8,18.5,0.82,0.686,ACCEPT,ACCEPT,,,sdoe
1,24,na,B,1.5,20,90,1500,0,20211116,F,10.8,17.8,0.83,0.697,ACCEPT,ACCEPT,,,sdoe
1,19,na,C,1.2,20,70,6000,1,20220208,C,10.8,19.4,0.82,0.642,ACCEPT,ACCEPT,,,sdoe
1,18,na,D,1.2,16,55,4500,0.5,20220308,C,10.8,21.1,0.81,0.605,ACCEPT,ACCEPT,,,sdoe
2,34,na,A,0.531,11,125,2960,2.81,20240705,c,10.749,21.26,0.79,0.625,accept,accept,,,sobol32
2,38,na,A,0.719,9,71.6,3640,4.69,20240709,f,10.714,18.604,0.82,0.686,accept,accept,,,sobol32
2,34,na,A,0.531,11,125,2960,2.81,20240705,b,10.712,22.162,0.79,0.597,accept,accept,,,sobol32
1,22,na,A,1.5,12,55,6000,2,20210928,F,10.7,18.9,0.83,0.657,ACCEPT,ACCEPT,,,sdoe
1,4,na,B,0.5,20,110,4500,2,20210929,C,10.7,22.1,0.78,0.589,ACCEPT,ACCEPT,,,sdoe
1,19,na,D,1.2,20,70,6000,1,20220517,A,10.7,23.2,0.84,0.522,ACCEPT,ACCEPT,,,sdoe
2,55,na,A,1.42,18.5,101,4480,1.09,20240716,b,10.675,21.127,0.83,0.599,accept,accept,,,sobol32
2,52,na,A,1.61,12.5,111,3810,0.469,20240716,f,10.632,19.816,0.84,0.629,accept,accept,,,sobol32
2,45,na,A,0.766,17.5,106,2790,0.156,20240710,b,10.629,22.047,0.81,0.581,accept,accept,,,sobol32
2,40,na,A,1.09,13,50.3,4990,0.938,20240709,f,10.623,20.604,0.85,0.592,accept,accept,,,sobol32
2,47,na,A,1.7,15.5,74.2,4820,3.28,20240710,f,10.617,21.225,0.82,0.595,accept,accept,,,sobol32
2,55,na,A,1.42,18.5,101,4480,1.09,20240716,e,10.613,21.066,0.83,0.597,accept,accept,,,sobol32
1,6,na,A,0.8,8,70,2500,2,20210914,F,10.6,22.3,0.74,0.61,ACCEPT,ACCEPT,,,sdoe
1,10,na,A,0.8,22,55,1500,1,20210915,B,10.6,24.1,0.81,0.517,ACCEPT,ACCEPT,,,sdoe
1,3,na,C,0.5,16,90,2500,1,20220119,C,10.6,21.9,0.8,0.575,ACCEPT,ACCEPT,,,sdoe
1,14,na,C,1,20,55,2500,5,20220208,F,10.6,20.4,0.8,0.618,ACCEPT,ACCEPT,,,sdoe
1,2,na,D,0.5,12,70,1500,0.5,20220215,B,10.6,22.2,0.81,0.577,ACCEPT,ACCEPT,,,sdoe
1,22,na,D,1.5,12,55,6000,2,20220517,B,10.6,20.3,0.84,0.591,ACCEPT,ACCEPT,,,sdoe
2,29,na,A,0.625,18,109,4650,1.25,20240703,e,10.571,22.352,0.81,0.57,accept,accept,,,sobol32
2,37,na,A,0.906,15,60.9,4310,4.06,20240709,b,10.561,21.092,0.81,0.603,accept,accept,,,sobol32
2,37,na,A,0.906,15,60.9,4310,4.06,20240709,d,10.552,22.846,0.82,0.55,accept,accept,,,sobol32
2,29,na,A,0.625,18,109,4650,1.25,20240703,a,10.548,22.391,0.82,0.561,accept,accept,,,sobol32
2,30,na,A,0.812,12,98.1,5320,1.88,20240703,c,10.546,18.092,0.82,0.694,accept,accept,,,sobol32
2,38,na,A,0.719,9,71.6,3640,4.69,20240709,e,10.536,18.991,0.82,0.66,accept,accept,,,sobol32
2,52,na,A,1.61,12.5,111,3810,0.469,20240716,c,10.522,19.478,0.84,0.633,accept,accept,,,sobol32
1,24,na,B,1.5,20,90,1500,0,20211116,E,10.5,18.3,0.83,0.661,ACCEPT,ACCEPT,,,sdoe
1,10,na,C,0.8,22,55,1500,1,20220126,C,10.5,23.5,0.8,0.534,ACCEPT,ACCEPT,,,sdoe
1,3,na,D,0.5,16,90,2500,1,20220215,B,10.5,22.8,0.8,0.561,ACCEPT,ACCEPT,,,sdoe
2,28,na,A,1.38,10,66.2,1950,3.75,20240703,c,10.475,20.246,0.81,0.623,accept,accept,,,sobol32
2,49,na,A,0.578,19.5,53,3470,2.03,20240710,e,10.474,23.375,0.8,0.547,accept,accept,,,sobol32
2,40,na,A,1.09,13,50.3,4990,0.938,20240709,a,10.461,21.647,0.85,0.555,accept,accept,,,sobol32
2,34,na,A,0.531,11,125,2960,2.81,20240705,a,10.458,22.184,0.8,0.575,accept,accept,,,sobol32
2,57,na,A,0.297,14.5,122,5830,4.84,20240716,e,10.447,21.921,0.78,0.601,accept,accept,,,sobol32
2,49,na,A,0.578,19.5,53,3470,2.03,20240710,d,10.437,24.09,0.8,0.529,accept,accept,,,sobol32
1,2,na,A,0.5,12,70,1500,0.5,20210914,F,10.4,19.5,0.81,0.628,ACCEPT,ACCEPT,,,sdoe
1,15,na,A,1,22,70,4500,0,20210915,C,10.4,19.8,0.8,0.623,ACCEPT,ACCEPT,,,sdoe
1,20,na,A,1.2,22,90,800,2,20210928,E,10.4,19.6,0.84,0.606,ACCEPT,REJECT,,,sdoe
1,5,na,B,0.5,22,130,6000,5,20210929,B,10.4,24.7,0.76,0.525,ACCEPT,ACCEPT,,,sdoe
1,14,na,B,1,20,55,2500,5,20211006,B,10.4,21.4,0.79,0.589,ACCEPT,ACCEPT,,,sdoe
1,9,na,C,0.8,20,130,800,0.5,20220119,F,10.4,21.8,0.79,0.572,ACCEPT,ACCEPT,,,sdoe
1,15,na,C,1,22,70,4500,0,20220208,F,10.4,19.3,0.81,0.629,ACCEPT,ACCEPT,,,sdoe
1,19,na,C,1.2,20,70,6000,1,20220208,E,10.4,21.7,0.82,0.555,ACCEPT,ACCEPT,,,sdoe
1,17,na,D,1.2,12,130,2500,0,20220517,B,10.4,23.7,0.77,0.539,ACCEPT,ACCEPT,,,sdoe
1,22,na,D,1.5,12,55,6000,2,20220517,E,10.4,19.5,0.84,0.604,ACCEPT,ACCEPT,,,sdoe
2,52,na,A,1.61,12.5,111,3810,0.469,20240716,b,10.373,19.507,0.84,0.623,accept,accept,,,sobol32
2,44,na,A,1.52,9.5,63.6,5490,2.66,20240710,c,10.367,18.877,0.84,0.638,accept,accept,,,sobol32
2,44,na,A,1.52,9.5,63.6,5490,2.66,20240710,b,10.342,18.779,0.84,0.64,accept,accept,,,sobol32
2,55,na,A,1.42,18.5,101,4480,1.09,20240716,d,10.321,20.755,0.83,0.59,accept,accept,,,sobol32
2,28,na,A,1.38,10,66.2,1950,3.75,20240703,e,10.313,21.561,0.81,0.576,accept,accept,,,sobol32
1,7,na,B,0.8,12,90,4500,5,20211005,F,10.3,19,0.79,0.65,ACCEPT,REJECT,,,sdoe
1,14,na,B,1,20,55,2500,5,20211006,F,10.3,18.8,0.79,0.665,ACCEPT,ACCEPT,,,sdoe
1,17,na,B,1.2,12,130,2500,0,20211006,E,10.3,20.6,0.79,0.609,ACCEPT,ACCEPT,,,sdoe
1,12,na,D,1,12,110,800,1,20220308,F,10.3,22,0.78,0.574,ACCEPT,REJECT,,,sdoe
1,18,na,D,1.2,16,55,4500,0.5,20220308,E,10.3,21.3,0.81,0.572,ACCEPT,ACCEPT,,,sdoe
2,44,na,A,1.52,9.5,63.6,5490,2.66,20240710,e,10.298,18.505,0.83,0.654,accept,accept,,,sobol32
2,49,na,A,0.578,19.5,53,3470,2.03,20240710,f,10.282,22.599,0.81,0.548,accept,accept,,,sobol32
2,57,na,A,0.297,14.5,122,5830,4.84,20240716,f,10.254,21.25,0.78,0.609,accept,accept,,,sobol32
2,38,na,A,0.719,9,71.6,3640,4.69,20240709,d,10.235,18.939,0.82,0.643,accept,accept,,,sobol32
2,57,na,A,0.297,14.5,122,5830,4.84,20240716,d,10.235,22.483,0.78,0.574,accept,accept,,,sobol32
2,44,na,A,1.52,9.5,63.6,5490,2.66,20240710,f,10.205,18.406,0.84,0.644,accept,accept,,,sobol32
1,24,na,A,1.5,20,90,1500,0,20211005,E,10.2,20.4,0.83,0.574,ACCEPT,ACCEPT,,,sdoe
1,23,na,B,1.5,16,70,800,5,20211116,C,10.2,19.8,0.79,0.625,ACCEPT,ACCEPT,,,sdoe
1,24,na,B,1.5,20,90,1500,0,20211116,C,10.2,17.7,0.83,0.669,ACCEPT,ACCEPT,,,sdoe
1,14,na,C,1,20,55,2500,5,20220208,E,10.2,21,0.81,0.57,ACCEPT,ACCEPT,,,sdoe
1,2,na,D,0.5,12,70,1500,0.5,20220215,E,10.2,22.7,0.81,0.543,ACCEPT,ACCEPT,,,sdoe
1,18,na,D,1.2,16,55,4500,0.5,20220308,B,10.2,21,0.82,0.565,ACCEPT,ACCEPT,,,sdoe
2,37,na,A,0.906,15,60.9,4310,4.06,20240709,a,10.143,20.961,0.82,0.576,accept,accept,,,sobol32
2,30,na,A,0.812,12,98.1,5320,1.88,20240703,b,10.139,17.925,0.82,0.673,accept,accept,,,sobol32
2,38,na,A,0.719,9,71.6,3640,4.69,20240709,c,10.121,17.696,0.82,0.681,accept,accept,,,sobol32
1,15,na,A,1,22,70,4500,0,20210915,F,10.1,20,0.79,0.606,ACCEPT,ACCEPT,,,sdoe
1,22,na,A,1.5,12,55,6000,2,20210928,E,10.1,18.9,0.83,0.615,ACCEPT,ACCEPT,,,sdoe
1,18,na,B,1.2,16,55,4500,0.5,20211006,E,10.1,18.7,0.81,0.641,ACCEPT,ACCEPT,,,sdoe
1,19,na,B,1.2,20,70,6000,1,20211006,C,10.1,21.2,0.84,0.543,ACCEPT,ACCEPT,,,sdoe
1,1,na,C,0.5,8,55,800,0,20211116,C,10.1,22.4,0.8,0.538,ACCEPT,REJECT,,,sdoe
1,2,na,C,0.5,12,70,1500,0.5,20220119,A,10.1,21.5,0.82,0.546,ACCEPT,ACCEPT,,,sdoe
1,15,na,C,1,22,70,4500,0,20220208,E,10.1,20,0.81,0.594,ACCEPT,ACCEPT,,,sdoe
1,3,na,D,0.5,16,90,2500,1,20220215,A,10.1,24.3,0.8,0.507,ACCEPT,ACCEPT,,,sdoe
1,17,na,D,1.2,12,130,2500,0,20220517,E,10.1,21.2,0.78,0.578,ACCEPT,ACCEPT,,,sdoe
1,18,na,D,1.2,16,55,4500,0.5,20220308,D,10.1,22.1,0.82,0.533,ACCEPT,ACCEPT,,,sdoe
1,22,na,D,1.5,12,55,6000,2,20220517,D,10.1,19.9,0.84,0.575,ACCEPT,ACCEPT,,,sdoe
2,28,na,A,1.38,10,66.2,1950,3.75,20240703,d,10.049,21.42,0.82,0.558,accept,accept,,,sobol32
2,47,na,A,1.7,15.5,74.2,4820,3.28,20240710,e,10.017,20.667,0.82,0.577,accept,accept,,,sobol32
2,28,na,A,1.38,10,66.2,1950,3.75,20240703,a,10.013,20.986,0.81,0.575,accept,accept,,,sobol32
1,15,na,B,1,22,70,4500,0,20211006,F,10,19.8,0.82,0.591,ACCEPT,ACCEPT,,,sdoe
1,8,na,C,0.8,16,110,6000,0,20220119,C,10,21.4,0.81,0.551,ACCEPT,REJECT,,,sdoe
2,28,na,A,1.38,10,66.2,1950,3.75,20240703,b,9.979,20.355,0.81,0.591,accept,accept,,,sobol32
1,24,na,B,1.5,20,90,1500,0,20211116,D,9.97,18.8,0.83,0.613,ACCEPT,ACCEPT,,,sdoe
1,24,na,B,1.5,20,90,1500,0,20211116,B,9.96,18,0.84,0.632,ACCEPT,ACCEPT,,,sdoe
1,19,na,D,1.2,20,70,6000,1,20220517,F,9.96,19.3,0.83,0.589,ACCEPT,ACCEPT,,,sdoe
1,3,na,C,0.5,16,90,2500,1,20220119,B,9.94,22.3,0.78,0.542,ACCEPT,ACCEPT,,,sdoe
1,24,na,C,1.5,20,90,1500,0,20220215,C,9.94,24.1,0.81,0.496,ACCEPT,REJECT,,,sdoe
2,44,na,A,1.52,9.5,63.6,5490,2.66,20240710,a,9.916,18.104,0.85,0.629,accept,accept,,,sobol32
2,51,na,A,1.23,16.5,47.7,2460,1.72,20240710,f,9.903,19.711,0.84,0.584,accept,accept,,,sobol32
1,24,na,A,1.5,20,90,1500,0,20211005,A,9.9,22,0.84,0.51,ACCEPT,ACCEPT,,,sdoe
1,3,na,C,0.5,16,90,2500,1,20220119,A,9.9,22.9,0.8,0.514,ACCEPT,ACCEPT,,,sdoe
2,29,na,A,0.625,18,109,4650,1.25,20240703,d,9.892,21.878,0.81,0.545,accept,accept,,,sobol32
2,34,na,A,0.531,11,125,2960,2.81,20240705,f,9.892,20.327,0.79,0.601,accept,accept,,,sobol32
1,18,na,B,1.2,16,55,4500,0.5,20211006,D,9.89,18.7,0.82,0.62,ACCEPT,ACCEPT,,,sdoe
1,15,na,B,1,22,70,4500,0,20211006,A,9.88,22.2,0.82,0.521,ACCEPT,ACCEPT,,,sdoe
1,22,na,D,1.5,12,55,6000,2,20220517,A,9.88,19.4,0.85,0.57,ACCEPT,ACCEPT,,,sdoe
1,2,na,D,0.5,12,70,1500,0.5,20220215,A,9.86,22,0.82,0.533,ACCEPT,ACCEPT,,,sdoe
2,47,na,A,1.7,15.5,74.2,4820,3.28,20240710,c,9.848,19.895,0.82,0.589,accept,accept,,,sobol32
2,44,na,A,1.52,9.5,63.6,5490,2.66,20240710,d,9.839,18.972,0.83,0.61,accept,accept,,,sobol32
1,18,na,B,1.2,16,55,4500,0.5,20211006,A,9.83,19.2,0.83,0.593,ACCEPT,ACCEPT,,,sdoe
2,33,na,A,0.438,16,76.9,1280,0.625,20240705,f,9.818,22.066,0.8,0.543,accept,accept,,,sobol32
1,9,na,C,0.8,20,130,800,0.5,20220119,C,9.81,19.3,0.79,0.612,ACCEPT,ACCEPT,,,sdoe
1,19,na,A,1.2,20,70,6000,1,20210928,C,9.8,20.1,0.81,0.576,ACCEPT,ACCEPT,,,sdoe
1,15,na,C,1,22,70,4500,0,20220208,D,9.8,20.7,0.82,0.549,ACCEPT,ACCEPT,,,sdoe
2,43,na,A,1.14,21.5,127,1440,3.91,20240709,f,9.797,22.237,0.78,0.551,accept,accept,,,sobol32
1,18,na,D,1.2,16,55,4500,0.5,20220308,A,9.79,22.5,0.82,0.509,ACCEPT,ACCEPT,,,sdoe
2,41,na,A,0.344,21,92.8,2290,3.44,20240709,f,9.787,21.808,0.76,0.576,accept,accept,,,sobol32
1,14,na,B,1,20,55,2500,5,20211006,E,9.78,19.3,0.78,0.623,ACCEPT,ACCEPT,,,sdoe
1,3,na,B,0.5,16,90,2500,1,20210929,F,9.76,18.8,0.79,0.626,ACCEPT,ACCEPT,,,sdoe
2,52,na,A,1.61,12.5,111,3810,0.469,20240716,d,9.744,19.633,0.84,0.581,accept,accept,,,sobol32
2,34,na,A,0.531,11,125,2960,2.81,20240705,e,9.743,20.55,0.79,0.586,accept,accept,,,sobol32
1,10,na,C,0.8,22,55,1500,1,20220126,F,9.74,20.9,0.8,0.557,ACCEPT,ACCEPT,,,sdoe
1,2,na,D,0.5,12,70,1500,0.5,20220215,D,9.74,23.5,0.82,0.493,ACCEPT,ACCEPT,,,sdoe
1,16,na,D,1.2,8,110,1500,5,20220308,C,9.73,17.5,0.79,0.674,ACCEPT,ACCEPT,,,sdoe
1,6,na,A,0.8,8,70,2500,2,20210914,C,9.71,20.5,0.75,0.599,ACCEPT,ACCEPT,,,sdoe
1,14,na,C,1,20,55,2500,5,20220208,C,9.69,17.5,0.81,0.651,ACCEPT,ACCEPT,,,sdoe
1,2,na,D,0.5,12,70,1500,0.5,20220215,C,9.69,24.6,0.51,0.754,REJECT,ACCEPT,,,sdoe
1,12,na,D,1,12,110,800,1,20220308,A,9.69,23.5,0.79,0.5,ACCEPT,REJECT,,,sdoe
2,41,na,A,0.344,21,92.8,2290,3.44,20240709,a,9.689,22.441,0.77,0.547,accept,accept,,,sobol32
2,57,na,A,0.297,14.5,122,5830,4.84,20240716,c,9.689,20.091,0.79,0.601,accept,accept,,,sobol32
2,33,na,A,0.438,16,76.9,1280,0.625,20240705,e,9.675,22.473,0.8,0.525,accept,accept,,,sobol32
1,12,na,D,1,12,110,800,1,20220308,E,9.67,22.3,0.78,0.534,ACCEPT,REJECT,,,sdoe
1,19,na,A,1.2,20,70,6000,1,20210928,F,9.66,19.1,0.81,0.597,ACCEPT,ACCEPT,,,sdoe
2,38,na,A,0.719,9,71.6,3640,4.69,20240709,b,9.656,17.692,0.82,0.65,accept,accept,,,sobol32
2,43,na,A,1.14,21.5,127,1440,3.91,20240709,c,9.654,21.889,0.78,0.552,accept,accept,,,sobol32
1,15,na,B,1,22,70,4500,0,20211006,E,9.65,20.1,0.82,0.561,ACCEPT,ACCEPT,,,sdoe
1,6,na,C,0.8,8,70,2500,2,20220119,C,9.65,16.9,0.82,0.662,ACCEPT,ACCEPT,,,sdoe
1,15,na,A,1,22,70,4500,0,20210915,B,9.64,19.8,0.79,0.585,ACCEPT,ACCEPT,,,sdoe
1,16,na,D,1.2,8,110,1500,5,20220308,B,9.64,18.5,0.8,0.614,ACCEPT,ACCEPT,,,sdoe
2,47,na,A,1.7,15.5,74.2,4820,3.28,20240710,d,9.631,20.607,0.82,0.556,accept,accept,,,sobol32
1,6,na,A,0.8,8,70,2500,2,20210914,E,9.62,22.3,0.72,0.57,ACCEPT,ACCEPT,,,sdoe
2,49,na,A,0.578,19.5,53,3470,2.03,20240710,c,9.617,21.018,0.81,0.551,accept,accept,,,sobol32
2,30,na,A,0.812,12,98.1,5320,1.88,20240703,a,9.609,17.203,0.83,0.657,accept,accept,,,sobol32
1,5,na,B,0.5,22,130,6000,5,20210929,A,9.59,24.2,0.75,0.501,ACCEPT,ACCEPT,,,sdoe
1,9,na,B,0.8,20,130,800,0.5,20211005,C,9.58,22.2,0.74,0.553,ACCEPT,ACCEPT,,,sdoe
1,24,na,A,1.5,20,90,1500,0,20211005,D,9.57,20.1,0.83,0.546,ACCEPT,ACCEPT,,,sdoe
1,17,na,B,1.2,12,130,2500,0,20211006,D,9.56,20.2,0.8,0.568,ACCEPT,ACCEPT,,,sdoe
2,51,na,A,1.23,16.5,47.7,2460,1.72,20240710,e,9.552,19.419,0.83,0.578,accept,accept,,,sobol32
1,1,na,C,0.5,8,55,800,0,20211116,B,9.55,22.3,0.81,0.506,ACCEPT,REJECT,,,sdoe
2,33,na,A,0.438,16,76.9,1280,0.625,20240705,d,9.55,22.652,0.8,0.514,accept,accept,,,sobol32
2,35,na,A,1.28,19,82.2,5660,0.312,20240705,d,9.549,19.789,0.84,0.561,accept,accept,,,sobol32
2,51,na,A,1.23,16.5,47.7,2460,1.72,20240710,c,9.543,19.119,0.83,0.587,accept,accept,,,sobol32
1,9,na,C,0.8,20,130,800,0.5,20220119,E,9.52,21.3,0.79,0.538,ACCEPT,ACCEPT,,,sdoe
1,12,na,D,1,12,110,800,1,20220308,D,9.52,22.9,0.79,0.504,ACCEPT,REJECT,,,sdoe
1,5,na,A,0.5,22,130,6000,5,20210914,C,9.5,21.2,0.75,0.569,ACCEPT,ACCEPT,,,sdoe
1,15,na,A,1,22,70,4500,0,20210915,E,9.49,20.3,0.79,0.562,ACCEPT,ACCEPT,,,sdoe
1,23,na,B,1.5,16,70,800,5,20211116,F,9.49,19.6,0.79,0.588,ACCEPT,ACCEPT,,,sdoe
1,19,na,C,1.2,20,70,6000,1,20220208,B,9.49,19.1,0.82,0.577,ACCEPT,ACCEPT,,,sdoe
2,57,na,A,0.297,14.5,122,5830,4.84,20240716,b,9.477,19.904,0.78,0.601,accept,accept,,,sobol32
1,4,na,B,0.5,20,110,4500,2,20210929,B,9.47,22,0.76,0.539,ACCEPT,ACCEPT,,,sdoe
1,9,na,C,0.8,20,130,800,0.5,20220119,B,9.47,19.9,0.79,0.573,ACCEPT,ACCEPT,,,sdoe
1,4,na,B,0.5,20,110,4500,2,20210929,F,9.46,20.8,0.76,0.57,ACCEPT,ACCEPT,,,sdoe
1,13,na,B,1,16,130,1500,2,20211005,C,9.46,22.5,0.73,0.547,ACCEPT,ACCEPT,,,sdoe
2,35,na,A,1.28,19,82.2,5660,0.312,20240705,f,9.456,18.793,0.84,0.585,accept,accept,,,sobol32
1,8,na,C,0.8,16,110,6000,0,20220119,F,9.45,21.2,0.8,0.531,ACCEPT,REJECT,,,sdoe
2,47,na,A,1.7,15.5,74.2,4820,3.28,20240710,b,9.435,19.4,0.82,0.579,accept,accept,,,sobol32
1,16,na,D,1.2,8,110,1500,5,20220308,F,9.41,17.7,0.7,0.643,ACCEPT,ACCEPT,,,sdoe
2,51,na,A,1.23,16.5,47.7,2460,1.72,20240710,d,9.41,19.58,0.83,0.565,accept,accept,,,sobol32
2,43,na,A,1.14,21.5,127,1440,3.91,20240709,e,9.4,21.901,0.78,0.537,accept,accept,,,sobol32
2,34,na,A,0.531,11,125,2960,2.81,20240705,d,9.387,20.063,0.79,0.578,accept,accept,,,sobol32
2,49,na,A,0.578,19.5,53,3470,2.03,20240710,b,9.383,20.777,0.8,0.551,accept,accept,,,sobol32
1,11,na,A,1,8,90,6000,0.5,20210915,C,9.36,20.6,0.77,0.562,ACCEPT,ACCEPT,,,sdoe
1,19,na,D,1.2,20,70,6000,1,20220517,E,9.35,19.2,0.83,0.557,ACCEPT,ACCEPT,,,sdoe
2,51,na,A,1.23,16.5,47.7,2460,1.72,20240710,a,9.347,19.183,0.85,0.559,accept,accept,,,sobol32
2,26,na,A,0.25,6,45,600,0,20240703,e,9.331,17.851,0.82,0.622,accept,accept,,,sobol32
2,47,na,A,1.7,15.5,74.2,4820,3.28,20240710,a,9.325,19.765,0.83,0.555,accept,accept,,,sobol32
1,23,na,B,1.5,16,70,800,5,20211116,B,9.32,19.9,0.8,0.563,ACCEPT,ACCEPT,,,sdoe
1,15,na,C,1,22,70,4500,0,20220208,A,9.32,19.6,0.84,0.538,ACCEPT,ACCEPT,,,sdoe
1,4,na,D,0.5,20,110,4500,2,20220222,F,9.32,22.6,0.74,0.545,ACCEPT,ACCEPT,,,sdoe
2,33,na,A,0.438,16,76.9,1280,0.625,20240705,b,9.302,21.599,0.8,0.525,accept,accept,,,sobol32
1,19,na,B,1.2,20,70,6000,1,20211006,A,9.3,22.6,0.84,0.469,ACCEPT,ACCEPT,,,sdoe
1,14,na,C,1,20,55,2500,5,20220208,B,9.29,17.8,0.81,0.614,ACCEPT,ACCEPT,,,sdoe
2,26,na,A,0.25,6,45,600,0,20240703,c,9.276,17.037,0.82,0.648,accept,accept,,,sobol32
2,51,na,A,1.23,16.5,47.7,2460,1.72,20240710,b,9.276,18.907,0.84,0.57,accept,accept,,,sobol32
1,20,na,A,1.2,22,90,800,2,20210928,D,9.24,19.9,0.84,0.531,ACCEPT,REJECT,,,sdoe
1,19,na,D,1.2,20,70,6000,1,20220517,D,9.24,19.8,0.84,0.528,ACCEPT,ACCEPT,,,sdoe
1,3,na,C,0.5,16,90,2500,1,20220119,E,9.23,20.2,0.79,0.549,ACCEPT,ACCEPT,,,sdoe
1,14,na,C,1,20,55,2500,5,20220208,D,9.23,20.6,0.82,0.518,ACCEPT,ACCEPT,,,sdoe
1,19,na,B,1.2,20,70,6000,1,20211006,B,9.22,21.4,0.84,0.493,ACCEPT,ACCEPT,,,sdoe
1,5,na,B,0.5,22,130,6000,5,20210929,F,9.21,20.5,0.75,0.568,ACCEPT,ACCEPT,,,sdoe
1,19,na,C,1.2,20,70,6000,1,20220208,A,9.2,18.9,0.83,0.557,ACCEPT,ACCEPT,,,sdoe
1,16,na,D,1.2,8,110,1500,5,20220308,E,9.2,18.2,0.8,0.606,ACCEPT,ACCEPT,,,sdoe
1,9,na,C,0.8,20,130,800,0.5,20220119,A,9.18,20.7,0.8,0.527,ACCEPT,ACCEPT,,,sdoe
1,8,na,C,0.8,16,110,6000,0,20220119,B,9.15,20.5,0.8,0.53,ACCEPT,REJECT,,,sdoe
1,23,na,C,1.5,16,70,800,5,20220222,C,9.14,19.9,0.8,0.561,ACCEPT,ACCEPT,,,sdoe
1,16,na,D,1.2,8,110,1500,5,20220308,A,9.14,18.6,0.8,0.588,ACCEPT,ACCEPT,,,sdoe
1,7,na,B,0.8,12,90,4500,5,20211005,E,9.12,19.2,0.76,0.595,ACCEPT,REJECT,,,sdoe
1,19,na,B,1.2,20,70,6000,1,20211006,F,9.11,19.7,0.83,0.535,ACCEPT,ACCEPT,,,sdoe
1,11,na,A,1,8,90,6000,0.5,20210915,B,9.1,21.1,0.77,0.533,ACCEPT,ACCEPT,,,sdoe
1,1,na,C,0.5,8,55,800,0,20211116,F,9.1,19.5,0.8,0.56,ACCEPT,REJECT,,,sdoe
1,12,na,D,1,12,110,800,1,20220308,B,9.1,321.7,0.78,0.516,ACCEPT,REJECT,,,sdoe
1,8,na,C,0.8,16,110,6000,0,20220119,E,9.08,20.7,0.8,0.52,ACCEPT,REJECT,,,sdoe
1,15,na,A,1,22,70,4500,0,20210915,A,9.07,19.9,0.8,0.542,ACCEPT,ACCEPT,,,sdoe
1,23,na,B,1.5,16,70,800,5,20211116,A,9.07,20.5,0.8,0.53,ACCEPT,ACCEPT,,,sdoe
1,6,na,C,0.8,8,70,2500,2,20220119,B,9.07,17,0.82,0.62,ACCEPT,ACCEPT,,,sdoe
1,11,na,A,1,8,90,6000,0.5,20210915,A,9.04,21.8,0.79,0.499,ACCEPT,ACCEPT,,,sdoe
1,4,na,B,0.5,20,110,4500,2,20210929,A,9.04,21.9,0.77,0.51,ACCEPT,ACCEPT,,,sdoe
1,23,na,B,1.5,16,70,800,5,20211116,E,9.03,19.8,0.79,0.553,ACCEPT,ACCEPT,,,sdoe
1,13,na,A,1,16,130,1500,2,20210915,F,9.02,20.9,0.77,0.534,ACCEPT,ACCEPT,,,sdoe
2,35,na,A,1.28,19,82.2,5660,0.312,20240705,e,9.016,18.662,0.83,0.568,accept,accept,,,sobol32
2,33,na,A,0.438,16,76.9,1280,0.625,20240705,a,9.011,21.38,0.82,0.502,accept,accept,,,sobol32
1,10,na,A,0.8,22,55,1500,1,20210915,F,9.01,19,0.81,0.555,ACCEPT,ACCEPT,,,sdoe
2,54,na,A,0.672,10.5,58.3,1780,3.59,20240716,c,9.007,20.08,0.78,0.566,accept,accept,,,sobol32
1,14,na,B,1,20,55,2500,5,20211006,D,9,18.7,0.78,0.592,ACCEPT,ACCEPT,,,sdoe
1,6,na,A,0.8,8,70,2500,2,20210914,D,8.99,22.5,0.72,0.527,ACCEPT,ACCEPT,,,sdoe
1,3,na,B,0.5,16,90,2500,1,20210929,E,8.98,18.7,0.78,0.585,ACCEPT,ACCEPT,,,sdoe
1,14,na,C,1,20,55,2500,5,20220208,A,8.96,17.9,0.81,0.588,ACCEPT,ACCEPT,,,sdoe
1,4,na,D,0.5,20,110,4500,2,20220222,B,8.93,22.5,0.73,0.533,ACCEPT,ACCEPT,,,sdoe
1,12,na,B,1,12,110,800,1,20211005,C,8.92,19.3,0.78,0.565,ACCEPT,ACCEPT,,,sdoe
1,23,na,B,1.5,16,70,800,5,20211116,D,8.92,20.2,0.8,0.53,ACCEPT,ACCEPT,,,sdoe
1,3,na,C,0.5,16,90,2500,1,20220119,D,8.87,20.8,0.8,0.508,ACCEPT,ACCEPT,,,sdoe
1,1,na,C,0.5,8,55,800,0,20211116,E,8.85,19.8,0.8,0.535,ACCEPT,REJECT,,,sdoe
2,49,na,A,0.578,19.5,53,3470,2.03,20240710,a,8.841,20.377,0.8,0.529,accept,accept,,,sobol32
1,10,na,A,0.8,22,55,1500,1,20210915,E,8.82,20.1,0.81,0.515,ACCEPT,ACCEPT,,,sdoe
1,3,na,B,0.5,16,90,2500,1,20210929,D,8.81,19.5,0.78,0.55,ACCEPT,ACCEPT,,,sdoe
1,24,na,C,1.5,20,90,1500,0,20220215,F,8.8,24.1,0.8,0.446,ACCEPT,REJECT,,,sdoe
2,56,na,A,1.05,6.5,79.5,3130,2.34,20240716,f,8.756,15.102,0.82,0.696,accept,accept,,,sobol32
1,23,na,C,1.5,16,70,800,5,20220222,B,8.75,19.6,0.81,0.541,ACCEPT,ACCEPT,,,sdoe
2,26,na,B,0.25,6,45,600,0,20240703,b,8.744,15.577,0.82,0.668,accept,accept,,,sobol32
1,2,na,A,0.5,12,70,1500,0.5,20210914,D,8.7,18.7,0.81,0.547,ACCEPT,ACCEPT,,,sdoe
1,6,na,A,0.8,8,70,2500,2,20210914,B,8.7,20.6,0.72,0.556,ACCEPT,ACCEPT,,,sdoe
1,13,na,B,1,16,130,1500,2,20211005,B,8.69,22.3,0.74,0.5,ACCEPT,ACCEPT,,,sdoe
1,10,na,C,0.8,22,55,1500,1,20220126,B,8.69,2.17,0.79,0.486,ACCEPT,ACCEPT,,,sdoe
1,10,na,C,0.8,22,55,1500,1,20220126,E,8.69,20.4,0.79,0.518,ACCEPT,ACCEPT,,,sdoe
1,19,na,B,1.2,20,70,6000,1,20211006,E,8.68,19.7,0.83,0.51,ACCEPT,ACCEPT,,,sdoe
1,9,na,C,0.8,20,130,800,0.5,20220119,D,8.67,20.6,0.81,0.493,ACCEPT,ACCEPT,,,sdoe
2,36,na,A,1.66,7,103,1610,1.56,20240705,f,8.654,16.148,0.83,0.63,accept,accept,,,sobol32
1,1,na,C,0.5,8,55,800,0,20211116,D,8.64,20.4,0.81,0.502,ACCEPT,REJECT,,,sdoe
2,26,na,C,0.25,6,45,600,0,20240703,c,8.626,15.828,0.8,0.665,accept,accept,,,sobol32
2,43,na,A,1.14,21.5,127,1440,3.91,20240709,d,8.619,20.674,0.78,0.522,accept,accept,,,sobol32
1,11,na,B,1,8,90,6000,0.5,20211005,B,8.61,14.5,0.82,0.688,ACCEPT,ACCEPT,,,sdoe
1,5,na,B,0.5,22,130,6000,5,20210929,E,8.59,20.3,0.75,0.537,ACCEPT,ACCEPT,,,sdoe
1,23,na,C,1.5,16,70,800,5,20220222,E,8.58,18.9,0.81,0.548,ACCEPT,ACCEPT,,,sdoe
1,8,na,C,0.8,16,110,6000,0,20220119,A,8.55,20.3,0.8,0.501,ACCEPT,REJECT,,,sdoe
1,17,na,D,1.2,12,130,2500,0,20220517,D,8.55,20.6,0.77,0.512,ACCEPT,ACCEPT,,,sdoe
1,16,na,B,1.2,8,110,1500,5,20211006,C,8.54,16.4,0.77,0.648,ACCEPT,ACCEPT,,,sdoe
2,45,na,A,0.766,17.5,106,2790,0.156,20240710,a,8.537,21.572,0.8,0.483,accept,accept,,,sobol32
1,24,na,D,1.5,20,90,1500,0,20220517,C,8.53,22.2,0.81,0.451,ACCEPT,REJECT,,,sdoe
2,54,na,A,0.672,10.5,58.3,1780,3.59,20240716,b,8.514,19.751,0.78,0.544,accept,accept,,,sobol32
2,36,na,A,1.66,7,103,1610,1.56,20240705,c,8.502,15.662,0.83,0.638,accept,accept,,,sobol32
1,24,na,B,1.5,20,90,1500,0,20211116,A,8.49,16.1,0.84,0.601,ACCEPT,ACCEPT,,,sdoe
1,1,na,C,0.5,8,55,800,0,20211116,A,8.49,20.8,0.82,0.478,ACCEPT,REJECT,,,sdoe
1,8,na,C,0.8,16,110,6000,0,20220119,D,8.49,20.5,0.81,0.487,ACCEPT,REJECT,,,sdoe
2,26,na,B,0.25,6,45,600,0,20240703,e,8.488,15.338,0.81,0.667,accept,accept,,,sobol32
2,48,na,A,1.33,11.5,95.5,769,4.53,20240710,f,8.477,18.357,0.79,0.571,accept,accept,,,sobol32
2,32,na,A,1.19,8,119,3980,3.12,20240709,b,8.473,15.27,0.81,0.669,accept,accept,,,sobol32
1,9,na,B,0.8,20,130,800,0.5,20211005,B,8.47,21.9,0.73,0.503,ACCEPT,ACCEPT,,,sdoe
1,5,na,A,0.5,22,130,6000,5,20210914,A,8.46,20.4,0.77,0.513,ACCEPT,ACCEPT,,,sdoe
1,5,na,A,0.5,22,130,6000,5,20210914,F,8.46,19.9,0.73,0.554,ACCEPT,ACCEPT,,,sdoe
1,19,na,A,1.2,20,70,6000,1,20210928,B,8.45,20,0.78,0.518,ACCEPT,ACCEPT,,,sdoe
1,22,na,A,1.5,12,55,6000,2,20210928,D,8.45,16.2,0.83,0.602,ACCEPT,ACCEPT,,,sdoe
1,13,na,A,1,16,130,1500,2,20210915,E,8.42,20.8,0.77,0.499,ACCEPT,ACCEPT,,,sdoe
1,13,na,B,1,16,130,1500,2,20211005,A,8.42,22.7,0.74,0.477,ACCEPT,ACCEPT,,,sdoe
2,26,na,B,0.25,6,45,600,0,20240703,f,8.42,14.933,0.8,0.688,accept,accept,,,sobol32
2,32,na,A,1.19,8,119,3980,3.12,20240709,d,8.413,15.383,0.81,0.659,accept,accept,,,sobol32
1,5,na,A,0.5,22,130,6000,5,20210914,B,8.41,20.2,0.74,0.535,ACCEPT,ACCEPT,,,sdoe
1,19,na,B,1.2,20,70,6000,1,20211006,D,8.41,20.3,0.84,0.473,ACCEPT,ACCEPT,,,sdoe
2,57,na,A,0.297,14.5,122,5830,4.84,20240716,a,8.408,17.927,0.78,0.592,accept,accept,,,sobol32
1,9,na,D,0.8,20,130,800,0.5,20220222,F,8.4,22.1,0.76,0.489,ACCEPT,ACCEPT,,,sdoe
1,23,na,C,1.5,16,70,800,5,20220222,F,8.39,17.4,0.8,0.589,ACCEPT,ACCEPT,,,sdoe
1,5,na,A,0.5,22,130,6000,5,20210914,E,8.38,19.9,0.75,0.534,ACCEPT,ACCEPT,,,sdoe
1,16,na,B,1.2,8,110,1500,5,20211006,B,8.38,16.2,0.8,0.622,ACCEPT,ACCEPT,,,sdoe
1,4,na,C,0.5,20,110,4500,2,20220119,C,8.38,20.3,0.76,0.517,ACCEPT,ACCEPT,,,sdoe
1,13,na,C,1,16,130,1500,2,20220208,C,8.37,20.8,0.77,0.498,ACCEPT,ACCEPT,,,sdoe
2,32,na,A,1.19,8,119,3980,3.12,20240709,c,8.368,14.587,0.81,0.691,accept,accept,,,sobol32
2,32,na,A,1.19,8,119,3980,3.12,20240709,f,8.366,14.712,0.81,0.685,accept,accept,,,sobol32
1,4,na,B,0.5,20,110,4500,2,20210929,D,8.35,21,0.76,0.497,ACCEPT,ACCEPT,,,sdoe
1,4,na,C,0.5,20,110,4500,2,20220119,F,8.34,19.3,0.77,0.533,ACCEPT,ACCEPT,,,sdoe
1,10,na,C,0.8,22,55,1500,1,20220126,D,8.31,20.3,0.8,0.49,ACCEPT,ACCEPT,,,sdoe
1,13,na,A,1,16,130,1500,2,20210915,C,8.3,18.4,0.78,0.551,ACCEPT,ACCEPT,,,sdoe
1,12,na,C,1,12,110,800,1,20220126,C,8.28,20.8,0.78,0.489,ACCEPT,ACCEPT,,,sdoe
1,9,na,D,0.8,20,130,800,0.5,20220222,A,8.28,24.6,0.77,0.428,ACCEPT,ACCEPT,,,sdoe
2,36,na,A,1.66,7,103,1610,1.56,20240705,e,8.257,16.167,0.83,0.601,accept,accept,,,sobol32
2,46,na,A,0.953,7.5,117,2120,0.781,20240710,f,8.245,13.996,0.81,0.71,accept,accept,,,sobol32
2,36,na,A,1.66,7,103,1610,1.56,20240705,a,8.244,15.962,0.84,0.6,accept,accept,,,sobol32
2,26,na,A,0.25,6,45,600,0,20240703,b,8.223,16.023,0.81,0.618,accept,accept,,,sobol32
1,7,na,A,0.8,12,90,4500,5,20210914,B,8.21,19.9,0.76,0.516,ACCEPT,ACCEPT,,,sdoe
1,22,na,C,1.5,12,55,6000,2,20220215,C,8.21,15.3,0.85,0.616,ACCEPT,REJECT,,,sdoe
2,45,na,A,0.766,17.5,106,2790,0.156,20240710,e,8.205,22.089,0.7,0.518,reject,accept,,,sobol32
1,4,na,A,0.5,20,110,4500,2,20210914,C,8.19,16,0.75,0.647,ACCEPT,ACCEPT,,,sdoe
2,46,na,A,0.953,7.5,117,2120,0.781,20240710,e,8.184,14.097,0.81,0.7,accept,accept,,,sobol32
1,11,na,B,1,8,90,6000,0.5,20211005,C,8.18,13.3,0.82,0.714,ACCEPT,ACCEPT,,,sdoe
1,9,na,B,0.8,20,130,800,0.5,20211005,F,8.17,20.1,0.73,0.531,ACCEPT,ACCEPT,,,sdoe
2,36,na,A,1.66,7,103,1610,1.56,20240705,b,8.168,15.675,0.83,0.613,accept,accept,,,sobol32
1,10,na,C,0.8,22,55,1500,1,20220126,A,8.16,20.9,0.81,0.463,ACCEPT,ACCEPT,,,sdoe
1,11,na,B,1,8,90,6000,0.5,20211005,A,8.15,14.5,0.83,0.645,ACCEPT,ACCEPT,,,sdoe
1,4,na,D,0.5,20,110,4500,2,20220222,A,8.14,22.3,0.2,0.496,ACCEPT,ACCEPT,,,sdoe
1,17,na,C,1.2,12,130,2500,0,20220208,F,8.13,13.8,0.84,0.667,ACCEPT,REJECT,,,sdoe
1,23,na,C,1.5,16,70,800,5,20220222,D,8.13,18.6,0.81,0.528,ACCEPT,ACCEPT,,,sdoe
2,56,na,A,1.05,6.5,79.5,3130,2.34,20240716,d,8.127,14.719,0.82,0.663,accept,accept,,,sobol32
2,38,na,A,0.719,9,71.6,3640,4.69,20240709,a,8.123,15.327,0.83,0.623,accept,accept,,,sobol32
2,54,na,A,0.672,10.5,58.3,1780,3.59,20240716,a,8.122,19.745,0.79,0.512,accept,accept,,,sobol32
1,11,na,A,1,8,90,6000,0.5,20210915,F,8.12,18.6,0.76,0.545,ACCEPT,ACCEPT,,,sdoe
2,48,na,A,1.33,11.5,95.5,769,4.53,20240710,d,8.118,18.234,0.79,0.55,accept,accept,,,sobol32
1,9,na,B,0.8,20,130,800,0.5,20211005,A,8.1,21.7,0.74,0.479,ACCEPT,ACCEPT,,,sdoe
1,4,na,A,0.5,20,110,4500,2,20210914,B,8.09,16.5,0.76,0.613,ACCEPT,ACCEPT,,,sdoe
1,5,na,B,0.5,22,130,6000,5,20210929,D,8.09,20.3,0.73,0.518,ACCEPT,ACCEPT,,,sdoe
1,4,na,C,0.5,20,110,4500,2,20220119,D,8.09,21.4,0.76,0.474,ACCEPT,ACCEPT,,,sdoe
1,6,na,C,0.8,8,70,2500,2,20220119,D,8.09,14.8,0.82,0.634,ACCEPT,ACCEPT,,,sdoe
1,6,na,A,0.8,8,70,2500,2,20210914,A,8.07,20.2,0.73,0.519,ACCEPT,ACCEPT,,,sdoe
1,6,na,C,0.8,8,70,2500,2,20220119,E,8.05,14.1,0.81,0.668,ACCEPT,ACCEPT,,,sdoe
2,26,na,C,0.25,6,45,600,0,20240703,e,8.044,16.109,0.81,0.602,accept,accept,,,sobol32
2,48,na,A,1.33,11.5,95.5,769,4.53,20240710,a,8.044,18.045,0.8,0.544,accept,accept,,,sobol32
2,26,na,D,0.25,6,45,600,0,20240703,b,8.043,16.609,0.82,0.576,accept,accept,,,sobol32
1,22,na,C,1.5,12,55,6000,2,20220215,B,8.04,16.1,0.85,0.574,ACCEPT,REJECT,,,sdoe
1,4,na,D,0.5,20,110,4500,2,20220222,D,8.04,21.9,0.76,0.472,ACCEPT,ACCEPT,,,sdoe
2,26,na,A,0.25,6,45,600,0,20240703,f,8.034,14.484,0.81,0.668,accept,accept,,,sobol32
2,56,na,A,1.05,6.5,79.5,3130,2.34,20240716,e,8.032,14.766,0.82,0.653,accept,accept,,,sobol32
1,10,na,A,0.8,22,55,1500,1,20210915,D,8.03,18.7,0.82,0.499,ACCEPT,ACCEPT,,,sdoe
1,17,na,C,1.2,12,130,2500,0,20220208,E,8.03,14.2,0.84,0.639,ACCEPT,REJECT,,,sdoe
1,9,na,A,0.8,20,130,800,0.5,20210915,C,8.01,22.3,0.71,0.481,ACCEPT,ACCEPT,,,sdoe
1,11,na,A,1,8,90,6000,0.5,20210915,E,8.01,18.8,0.78,0.519,ACCEPT,ACCEPT,,,sdoe
2,26,na,D,0.25,6,45,600,0,20240703,e,8.003,16.319,0.81,0.591,accept,accept,,,sobol32
1,16,na,A,1.2,8,110,1500,5,20210915,C,8,16.4,0.77,0.601,ACCEPT,ACCEPT,,,sdoe
1,20,na,B,1.2,22,90,800,2,20211006,C,8,20.1,0.77,0.496,ACCEPT,ACCEPT,,,sdoe
1,4,na,B,0.5,20,110,4500,2,20210929,E,7.99,19.7,0.76,0.508,ACCEPT,ACCEPT,,,sdoe
1,9,na,A,0.8,20,130,800,0.5,20210915,B,7.98,23.1,0.71,0.463,REJECT,ACCEPT,,,sdoe
1,4,na,D,0.5,20,110,4500,2,20220222,E,7.98,22.1,0.7,0.504,ACCEPT,ACCEPT,,,sdoe
1,24,na,C,1.5,20,90,1500,0,20220215,E,7.95,23.2,0.8,0.418,ACCEPT,REJECT,,,sdoe
1,22,na,C,1.5,12,55,6000,2,20220215,A,7.93,16.4,0.85,0.564,ACCEPT,REJECT,,,sdoe
1,24,na,C,1.5,20,90,1500,0,20220215,B,7.92,22.3,0.8,0.432,ACCEPT,REJECT,,,sdoe
1,12,na,B,1,12,110,800,1,20211005,A,7.9,19.2,0.78,0.503,ACCEPT,ACCEPT,,,sdoe
1,14,na,D,1,20,55,2500,5,20220308,E,7.9,20.7,0.76,0.484,ACCEPT,REJECT,,,sdoe
1,3,na,A,0.5,16,90,2500,1,20210914,B,7.87,14.5,0.84,0.645,ACCEPT,REJECT,,,sdoe
1,14,na,A,1,20,55,2500,5,20210915,C,7.87,13.3,0.83,0.679,ACCEPT,REJECT,,,sdoe
1,24,na,D,1.5,20,90,1500,0,20220517,B,7.87,21.8,0.8,0.428,ACCEPT,REJECT,,,sdoe
1,4,na,C,0.5,20,110,4500,2,20220119,A,7.86,19.9,0.79,0.474,ACCEPT,ACCEPT,,,sdoe
1,4,na,C,0.5,20,110,4500,2,20220119,E,7.86,20,0.74,0.505,ACCEPT,ACCEPT,,,sdoe
1,23,na,C,1.5,16,70,800,5,20220222,A,7.85,17.9,0.82,0.524,ACCEPT,ACCEPT,,,sdoe
1,3,na,A,0.5,16,90,2500,1,20210914,A,7.83,14.8,0.84,0.628,ACCEPT,REJECT,,,sdoe
2,48,na,A,1.33,11.5,95.5,769,4.53,20240710,e,7.83,17.39,0.78,0.563,accept,accept,,,sobol32
1,6,na,C,0.8,8,70,2500,2,20220119,F,7.8,13.2,0.81,0.695,ACCEPT,ACCEPT,,,sdoe
1,24,na,C,1.5,20,90,1500,0,20220215,A,7.8,22.55,0.81,0.417,ACCEPT,REJECT,,,sdoe
2,46,na,A,0.953,7.5,117,2120,0.781,20240710,c,7.793,13.509,0.81,0.695,accept,accept,,,sobol32
2,53,na,A,0.859,20.5,68.9,1110,2.97,20240716,f,7.79,19.59,0.78,0.502,accept,accept,,,sobol32
1,7,na,C,0.8,12,90,4500,5,20220119,C,7.77,20.8,0.74,0.481,ACCEPT,ACCEPT,,,sdoe
2,48,na,A,1.33,11.5,95.5,769,4.53,20240710,c,7.765,16.939,0.79,0.566,accept,accept,,,sobol32
1,13,na,C,1,16,130,1500,2,20220208,F,7.75,18.6,0.76,0.521,ACCEPT,ACCEPT,,,sdoe
2,46,na,A,0.953,7.5,117,2120,0.781,20240710,d,7.747,13.705,0.81,0.681,accept,accept,,,sobol32
1,16,na,A,1.2,8,110,1500,5,20210915,B,7.72,16.4,0.79,0.566,ACCEPT,ACCEPT,,,sdoe
1,10,na,D,0.8,22,55,1500,1,20220222,C,7.72,20.2,0.77,0.485,ACCEPT,REJECT,,,sdoe
2,53,na,A,0.859,20.5,68.9,1110,2.97,20240716,a,7.711,20.289,0.79,0.473,accept,accept,,,sobol32
1,11,na,B,1,8,90,6000,0.5,20211005,F,7.7,12.8,0.82,0.699,ACCEPT,ACCEPT,,,sdoe
1,18,na,C,1.2,16,55,4500,0.5,20220208,F,7.7,13.3,0.83,0.664,ACCEPT,REJECT,,,sdoe
1,1,na,B,0.5,8,55,800,0,20210929,C,7.68,12.5,0.83,0.704,ACCEPT,ACCEPT,,,sdoe
1,5,na,C,0.5,22,130,6000,5,20220119,C,7.68,20.8,0.67,0.524,ACCEPT,REJECT,,,sdoe
1,14,na,D,1,20,55,2500,5,20220308,A,7.67,20.4,0.77,0.467,ACCEPT,REJECT,,,sdoe
2,48,na,A,1.33,11.5,95.5,769,4.53,20240710,b,7.647,16.846,0.79,0.561,accept,accept,,,sobol32
1,14,na,A,1,20,55,2500,5,20210915,B,7.62,13.4,0.83,0.652,ACCEPT,REJECT,,,sdoe
1,17,na,D,1.2,12,130,2500,0,20220517,F,7.62,17.7,0.78,0.525,ACCEPT,ACCEPT,,,sdoe
2,26,na,A,0.25,6,45,600,0,20240703,d,7.62,15.429,0.81,0.595,accept,accept,,,sobol32
1,18,na,C,1.2,16,55,4500,0.5,20220208,E,7.61,13.8,0.83,0.633,ACCEPT,REJECT,,,sdoe
2,53,na,A,0.859,20.5,68.9,1110,2.97,20240716,c,7.601,18.909,0.78,0.507,accept,accept,,,sobol32
1,18,na,C,1.2,16,55,4500,0.5,20220208,B,7.6,13.5,0.83,0.646,ACCEPT,REJECT,,,sdoe
1,9,na,D,0.8,20,130,800,0.5,20220222,E,7.6,21.9,0.76,0.448,ACCEPT,ACCEPT,,,sdoe
2,55,na,A,1.42,18.5,101,4480,1.09,20240716,a,7.584,20.696,0.79,0.456,reject,accept,,,sobol32
1,6,na,C,0.8,8,70,2500,2,20220119,A,7.58,14.7,0.82,0.599,ACCEPT,ACCEPT,,,sdoe
1,17,na,C,1.2,12,130,2500,0,20220208,B,7.58,13.1,0.84,0.654,ACCEPT,REJECT,,,sdoe
2,26,na,B,0.25,6,45,600,0,20240703,a,7.572,13.676,0.81,0.667,accept,accept,,,sobol32
1,15,na,D,1,22,70,4500,0,20220308,C,7.57,12.4,0.83,0.706,ACCEPT,REJECT,,,sdoe
1,1,na,A,0.5,8,55,800,0,20210914,C,7.56,13.6,0.81,0.655,ACCEPT,ACCEPT,,,sdoe
1,9,na,B,0.8,20,130,800,0.5,20211005,E,7.55,19.8,0.73,0.497,ACCEPT,ACCEPT,,,sdoe
2,54,na,A,0.672,10.5,58.3,1780,3.59,20240716,e,7.545,21.007,0.67,0.528,reject,accept,,,sobol32
1,12,na,B,1,12,110,800,1,20211005,D,7.54,18.3,0.79,0.497,ACCEPT,ACCEPT,,,sdoe
1,3,na,A,0.5,16,90,2500,1,20210914,C,7.53,13.2,0.83,0.689,ACCEPT,REJECT,,,sdoe
1,11,na,B,1,8,90,6000,0.5,20211005,E,7.52,12.9,0.82,0.675,ACCEPT,ACCEPT,,,sdoe
1,4,na,C,0.5,20,110,4500,2,20220119,B,7.51,19.6,0.74,0.492,ACCEPT,ACCEPT,,,sdoe
2,27,na,A,1,14,87.5,3300,2.5,20240703,f,7.501,21.529,0.56,0.607,reject,accept,,,sobol32
1,18,na,C,1.2,16,55,4500,0.5,20220208,C,7.48,12.6,0.84,0.669,ACCEPT,REJECT,,,sdoe
1,1,na,B,0.5,8,55,800,0,20210929,B,7.47,12.9,0.83,0.665,ACCEPT,ACCEPT,,,sdoe
1,17,na,C,1.2,12,130,2500,0,20220208,C,7.47,12.3,0.84,0.688,ACCEPT,REJECT,,,sdoe
1,17,na,C,1.2,12,130,2500,0,20220208,A,7.46,13.4,0.84,0.631,ACCEPT,REJECT,,,sdoe
2,46,na,A,0.953,7.5,117,2120,0.781,20240710,b,7.453,12.857,0.81,0.699,accept,accept,,,sobol32
1,24,na,D,1.5,20,90,1500,0,20220517,A,7.44,21.6,0.81,0.404,ACCEPT,REJECT,,,sdoe
1,18,na,C,1.2,16,55,4500,0.5,20220208,A,7.43,13.6,0.84,0.618,ACCEPT,REJECT,,,sdoe
2,56,na,A,1.05,6.5,79.5,3130,2.34,20240716,b,7.428,13.504,0.82,0.66,accept,accept,,,sobol32
1,16,na,A,1.2,8,110,1500,5,20210915,A,7.42,16.2,0.8,0.543,ACCEPT,ACCEPT,,,sdoe
2,36,na,A,1.66,7,103,1610,1.56,20240705,d,7.42,13.682,0.84,0.63,accept,accept,,,sobol32
1,7,na,A,0.8,12,90,4500,5,20210914,F,7.41,18.2,0.75,0.517,ACCEPT,ACCEPT,,,sdoe
2,43,na,A,1.14,21.5,127,1440,3.91,20240709,a,7.406,20.085,0.79,0.456,accept,accept,,,sobol32
1,10,na,D,0.8,22,55,1500,1,20220222,A,7.38,22.4,0.78,0.414,ACCEPT,REJECT,,,sdoe
2,26,na,D,0.25,6,45,600,0,20240703,f,7.378,15.515,0.8,0.58,accept,accept,,,sobol32
